Repository: MolecularFoundryCrucible/sample-creators

# Sample Data Entry Apps

Flask web apps for Molecular Foundry & ALS sample creation, fabrication tracking, and instrument data entry across three divisions:

- **ALS:** GIWAXS bar creator (`giwaxs`), RGA carrier creator (`rga`)
- **B30:** AJA & KJLesker Sputter (`b30_sputter`), E-beam (`b30_ebeam`), SEM (`b30_sem`), Raman (`b30_raman`), Electrolytes (`electrolyte`), Schema Forms (`schema_forms`), Barcode Printing (`print_only`)
- **B67:** Synthesis Upload (`synthesis`), Fabrication Traveler & GDS Chip Maps (`fabrication`, `chip_maps`)

## Run locally

```bash
git clone <repo>

## Test

```bash
uv run python -m unittest discover -s tests -v
npm --prefix frontend test
npm --prefix frontend run typecheck
```

## Making changes

| What to change | Where |
|---|---|
| Division / tool registry & instrument configs | `config.py`, `tool_registry.py` |
| Form fields / page layout | `templates/<page>.html` |
| Classic page client-side logic | `static/js/<page>.js` |
| TypeScript / React Vite bundles (`static/dist`) | `frontend/src/` (`npm --prefix frontend run build`) |
| Backend logic, Crucible / ALS API calls | `routes/<page>.py` |
| Styles | `static/css/style.css`, `frontend/src/manual-synthesis/styles/` |

Shared utilities live in `routes/shared.py` and `static/js/shared.js`:
- **Deposition tools** (`b30_sputter`, `b30_ebeam`) share sample handling, logbook, and CSV export via `routes/deposition_common.py` and `static/js/deposition_common.js`. `b30_sputter` registers one blueprint per entry in `SPUTTER_TOOLS` in `config.py`.
- **Single-sample file-upload instruments** (`b30_sem`, `b30_raman`) share routes and client logic via `routes/instrument_page.py`, `static/js/instrument_page.js`, and browser file parsers/direct-upload helpers in `frontend/src/parsers/` and `frontend/src/upload/`.
- **B67 React islands** (`synthesis`, `fabrication` traveler + chip maps) mount Vite bundles built from `frontend/src/manual-synthesis/` and `frontend/src/chip-map/`.

File: b30_aja_sputter_rates.csv
Updated on,target_material,gas1,gas1_pc,power_w,pressure_mtorr,power_source,rate_A_s,Note: PUT NEWEST VALUES AT BOTTOM OF LIST (ONLY THE LAST ENTRY WILL BE LOOKED UP)
2025_06_11,C,Ar,100,60,3,Pulsed DC,0.04,
2025_06_23,Fe,Ar,100,150,3,RF,0.53,
2025_06_24,Au,Ar,100,96,3,RF,2.11,
2025_06_24,Au,Ar,100,155,3,RF,3.32,
2025_06_24,Au,Ar,100,150,3,RF,3.24,
2025_06_24,Pt,Ar,100,66,3,RF,0.81,
2025_06_27,Ta,Ar,100,25,3,RF,0.1,
2025_08_25,Ru,Ar,100,150,3,RF,1,
2025_11_07,Ag,Ar,100,150,3,RF,4.2,
2025_12_03,Ir,Ar,100,150,3,RF,1.23,
2026_03_05,Cu,Ar,100,150,3,RF,1.66,
2026_05_05,Ni,Ar,100,150,3,RF,0.73,
2026_05_05,Au,Ar,100,150,3,RF,4.14,
2026_05_05,Pt,Ar,100,150,3,RF,1.49,
2026_05_05,Pd,Ar,100,150,3,RF,2.51,
2026_05_05,Ti,Ar,100,150,3,RF,0.39,
